Repository: cchudzicki-ocw-testing/3.22-spring-2008

File: content/pages/projects/fiber_optics_3.md
---
content_type: page
learning_resource_types:
- Projects
ocw_type: CourseSection
parent_title: Projects
parent_type: CourseSection
parent_uid: 8388cfe3-4b2f-b7e7-0060-faf27a65e652
title: Role of Water in Accelerated Fracture of Fiber Optic Glass - Problem Set 3
uid: 7a726529-af2d-9cbc-1e3c-5a8713c68f3c
---

_(b) Explain the physical mechanisms and mechanical consequences of aging in such fiber optic silica._

Over time, the mechanical properties of optical fibers are degraded via chemical attacks from the environment. The most prevalent example of this is the aging effect of water on silica fibers. H{{< sub "2" >}}O molecules can react with Si-O-Si bonds on the surface of the glass and at the crack tip, thus increasing the crack size with time and creating new surface flaws.

  
 

Image removed due to copyright restrictions. Please see Fig. 1 in \[[1](#ref)\].

  
 

This is considered a type of zero-load aging (do Nascimento, et al. \[[2](#ref)\]), because it can occur even in the absence of an applied stress. The addition of new surface flaws and the gradual increase in crack length with time both strongly influence the bulk mechanical properties. The general equation for crack propagation and failure length is \[[2](#ref)\]:

  
 

{{< resource fdf7ff8b-c96b-d473-700e-47065cae7ee6 "" >}}

  
 

Following that the fracture toughness is a material constant, as the crack length increases with time the crack propagation stress will decrease and the mechanical strength of the fiber will follow. For example, do Nascimento and Lepienski show a decrease in fiber resistance from 4.1 GPa to 2.9 GPa over four weeks at 85°C and 85% humidity.

_(c) Explain how do Nascimento and Lepienski \[[2](#ref)\] calculated the fracture stress for glasses subjected to Berkovich indentation in Table 1. What was the point of using the indenter in this experiment? If they were instead to indent the fiber sufficiently to attain the fracture stress by loading the fiber surface with a Berkovich diamond indenter, state the corresponding indentation loads and depths for the pristine and maximally aged fibers._

The fracture stresses in Table 1 \[[2](#ref)\] were obtained using a tensile test. The indented fibers were subjected to a tensile load of 100N, with displacement rates of 0.5, 5, 50 and 500 mm/min until failure. The failure probability was then plotted versus the tensile stress. The fracture stress in Table 1 is then taken to be equal to the tensile stress corresponding to a 50% failure probability. For example, for 10 mN Berkovich indented fibers, the fracture stress is found to be 0.35 GPa:

  
 

{{< resource c78f9ebd-3c58-13f5-3d79-5d0f20b40628 "" >}}

Courtesy of Elsevier, Inc., [Science Direct](http://www.sciencedirect.com/). Used with permission.

  
 

The point of using an indenter in this experiment is to be able to make cracks of known and controlled depth. Using a 10 mN load with a Berkovich indenter, do Nascimento and Lipienski obtained an indentation depth of 150 nm, as shown in this load vs. displacement curve:

  
 

{{< resource 746c50b2-e9cd-6ccd-3392-4703c0168793 "" >}}

Courtesy of Elsevier, Inc., [Science Direct](http://www.sciencedirect.com/). Used with permission.

  
 

These 10 mN Berkovich indentations were then used as a reference to calculate the indentation depths for the other fibers and estimate the crack size for the water aged fibers. Using the equation K/ψ = σ√c, with a fracture load σ = 0.35 GPa and an indentation depth c = 150 nm (values for the reference indentations), the authors of the paper find the ratio K/ψ to be equal to 0.13 MPa√m. Since this ratio is constant for a given material, they are then able to estimate the typical flaw size in other fibers from the fracture stress.

Let's now suppose that they performed another experiment, where they indented the fiber sufficiently to attain the fracture stress by loading the fiber surface with a Berkovich diamond indenter. To calculate the applied stress of a Berkovich indenter, we need to know the applied force and the applied area. In nano-indentation the depth of penetration is measured as the load is applied. Knowledge of the geometry of the indenter allows for the calculation of the contact area as a function of penetration depth. This calculation is done below, using the standard Berkovich indenter geometry:

  
 

Image removed due to copyright restrictions. Please see slide 28 in Kim, Do Kyung. "Nanoindentation: Lecture 1 Basic Principles." ([PPT](http://www.slideshare.net/viet4777/nano-indentation-lecture1))

  
 

From the relation σ = F/A and the above expression of A as a function of h, we can deduce the following equation for the indentation depth as a function of the fracture stress and the indentation load:

{{< resource 29cc4e8c-e86f-4e37-c78d-91778c075ce4 "" >}}

Assuming an indentation load of 10 mN, we can estimate that the indentation depth for pristine fibers is 315 nm (with σ = 4.1 GPa) and that for 4 weeks aged fibers it is 381 nm (with σ = 2.8 GPa).

_(d) Graphically represent a cross-sectional view of this proposed fracture stress experiment on the fibers, considering the relative lengthscales of the fiber, the depth of indentation corresponding to fracture noted in your calculations for (c), and the finite radius of diamond Berkovich indenter probes._

  
 

{{< resource 8023956c-380d-dba2-d016-715d434b63fb "" >}}

Image made using Photoshop. Finite tip radius as calculated by \[[3](#ref)\].

  
 

{{< anchor "ref" >}}{{< /anchor >}}References
---------------------------------------------

\[1\] Michalske, T. A., and B. C. Bunker. "Slow Fracture Model Based on Silicate Fracture Models." _Journal of Applied Physics_ 56 (November 15, 1984): 2686-2693.

\[2\] do Nascimento, E. Mauro, and C. M. Lepienski. "Mechanical Properties of Optical Glass Fibers Damaged by Nanoindentation and Water Ageing." _Journal of Non-Crystalline Solids_ 352 (2006): 3556-3560.

\[3\] Yu, Ning, Andreas A. Polycarpou, and Thomas F. Conry. "Tip-radius Effect in Finite Element Modeling of Sub-50 nm Shallow Nanoindentation." _Thin Solid Films_ 450 (March 1, 2004): 295-303.

  
  
 

{{% resource_link d2c4d382-2bf8-b124-ef19-84d129bb758e "Plasticity and fracture of microelectronic thin films/lines" %}}  
{{% resource_link 6bc9399e-31b7-554b-381b-94e738195a04 "Effects of multidimensional defects on III-V semiconductor mechanics" %}}  
{{% resource_link 4240da7f-1fee-9884-d011-d970176515dd "Defect nucleation in crystalline metals" %}}  
{{% resource_link 25015f4f-2da1-f23e-6220-37f2a8145e3f "Role of water in accelerated fracture of fiber optic glass" %}} | {{% resource_link 3a387a6b-39e2-cd9c-b822-0a782266c9fc "Problem Set 2" %}} | Problem Set 3 | {{% resource_link cfc8dbfe-c5ea-42c0-1ec5-186c1827e0c8 "Problem Set 5" %}}  
{{% resource_link 346f07bc-3b08-58de-3e3b-aa79c2ae2dff "Carbon nanotube mechanics" %}}  
{{% resource_link dcc910e4-d520-5d4c-d99d-97436ce9b436 "Superelastic and superplastic alloys" %}}  
{{% resource_link 2bee5861-4835-4007-19c7-b55fc641dd04 "Mechanical behavior of a virus" %}}  
{{% resource_link fec2f6e3-d5f7-3aff-9e49-9fe0cd9ac6f0 "Effects of radiation on mechanical behavior of crystalline materials" %}}

File: content/pages/projects/fiber_optics_5.md
---
content_type: page
learning_resource_types:
- Projects
ocw_type: CourseSection
parent_title: Projects
parent_type: CourseSection
parent_uid: 8388cfe3-4b2f-b7e7-0060-faf27a65e652
title: Role of Water in Accelerated Fracture of Fiber Optic Glass - Problem Set 5
uid: cfc8dbfe-c5ea-42c0-1ec5-186c1827e0c8
---

_(b) Michalske \[[1](#ref)\] predicted that water molecules assisted bond breaking in silica long before it was observed directly in atomistic simulations. In his 1984 paper, Fig. 6 is a little hard to understand at first. Make this the inset in a larger figure that shows a macroscopic crack, the direction of loading to open that crack in Mode I, and the direction of propagation of that crack._

Below is a larger figure that shows the macroscopic crack. The figure 6 is the one from Michalske's 1984 paper. It is an atomic view of the crack front separating severed from intact bonds.

The direction of loading during mode 1 is normal to the crack faces.

  
 

{{< resource afbfcf98-df35-621c-80f5-a8114b5a475e "" >}}

Portion of image removed due to copyright restrictions. Please see Fig. 6 in \[[1](#ref)\].

  
 

_(c) Explain chemically assisted fracture so that anyone in 3.22 would understand it, using Michalske's Fig. 7 type graphics \[[1](#ref)\] to illustrate the interaction of water with silica at the molecular level._

  
 

Image removed due to copyright restrictions. Please see Fig. 7 in \[[1](#ref)\].

  
 

The diagram above shows an example of a chemically assisted fracture mechanism; in this case, how an active molecule (such as H{{< sub "2" >}}O or NH{{< sub "3" >}}) can assist the breaking of strained Si-O-Si bonds, ie. the kink on fig. 6 in question b. The steps are as follows:

1.  The initial silica surface, in the absence of applied strain.
2.  Under applied tension, silica initially responds by changing its conformation but retaining tetrahedral bond angles around the Si molecules.
3.  As the tension increases the Si-O-Si bonds elongate to form an angle of 180° around the bridging oxygens. This step is almost costless (4 kcal/mol) and has little effect on the bond reactivity.
4.  Finally, certain silicon atoms are forced to give up their tetrahedral molecular orbital configuration. In this strained state, the bridging Si-O-Si bond has a strongly increased reactivity.
5.  The Si-O-Si bond reacts with H{{< sub "2" >}}O and is cleaved into 2-OH terminal groups.

_(d) Michalske's argument \[[1](#ref)\] necessarily implies that the amount of chemical in the environment affects the speed of crack growth. Assume an initial, through-thickness crack of width 150 nm at the surface of a sheet of silica that is 1 cm thick. The crack is under Mode I loading. From Michalske's Fig. 2, how long would it take for that crack to grow another 150 nm under an applied stress of 100 MPa in an environment of 100% water?_

  
 

Image removed due to copyright restrictions. Please see Fig. 2 in \[[1](#ref)\].

  
 

In class we saw that the stress intensity K{{< sub "I" >}} in Mode I loading is calculated by

{{< resource 9f75aa2c-0329-7f0f-548b-f7419c9224c3 "" >}}

where c is the crack size and f is a factor close to unity. Using the crack size and stress values given, we get a value K{{< sub "I" >}} = 0.069 MPa m{{< sup "1/2" >}}. This value is out of the range of the data plots on the figure above, but by extrapolation we can estimate the crack propagation velocity to be 5 nm/s. It would thus take 30 s for the crack to grow another 150 nm.

_(e) At a partial pressure of 50%, how many water molecules would be sitting on the initial crack faces?_

Michalske \[[1](#ref)\] states that Si-O bonds are incapable of adsorbing environmental chemicals until the strain exceeds a certain critical level. We can therefore assume that at the initial stage, molecules will sit on the crack faces without any preference. At a partial pressure of 50%, half of the molecules sitting on the crack faces will be water molecules. The molar volume of an ideal gas at room temperature is V{{< sub "m" >}} = 24.8 L/mol. Therefore, the number of molecules per unit area is: (N{{< sub "a" >}} /V{{< sub "m" >}}){{< sup "2/3" >}} = 8.39\*1016 /m{{< sup "2" >}} where N{{< sub "a" >}} is the Avogadro number. On a crack surface of width 150 nm and thickness 1 cm, the number of water molecules is: 6.29\*10{{< sup "7" >}} molecules.

{{< anchor "ref" >}}{{< /anchor >}}Reference
--------------------------------------------

\[1\] Michalske, T. A., and B. C. Bunker. "Slow Fracture Model Based on Silicate Fracture Models." _Journal of Applied Physics_ 56 (November 15, 1984): 2686-2693.

  
  
 

{{% resource_link d2c4d382-2bf8-b124-ef19-84d129bb758e "Plasticity and fracture of microelectronic thin films/lines" %}}  
{{% resource_link 6bc9399e-31b7-554b-381b-94e738195a04 "Effects of multidimensional defects on III-V semiconductor mechanics" %}}  
{{% resource_link 4240da7f-1fee-9884-d011-d970176515dd "Defect nucleation in crystalline metals" %}}  
{{% resource_link 25015f4f-2da1-f23e-6220-37f2a8145e3f "Role of water in accelerated fracture of fiber optic glass" %}} | {{% resource_link 3a387a6b-39e2-cd9c-b822-0a782266c9fc "Problem Set 2" %}} | {{% resource_link 7a726529-af2d-9cbc-1e3c-5a8713c68f3c "Problem Set 3" %}} | Problem Set 5  
{{% resource_link 346f07bc-3b08-58de-3e3b-aa79c2ae2dff "Carbon nanotube mechanics" %}}  
{{% resource_link dcc910e4-d520-5d4c-d99d-97436ce9b436 "Superelastic and superplastic alloys" %}}  
{{% resource_link 2bee5861-4835-4007-19c7-b55fc641dd04 "Mechanical behavior of a virus" %}}  
{{% resource_link fec2f6e3-d5f7-3aff-9e49-9fe0cd9ac6f0 "Effects of radiation on mechanical behavior of crystalline materials" %}}

File: content/pages/projects/fiber_optics_hom.md
---
content_type: page
learning_resource_types:
- Projects
ocw_type: CourseSection
parent_title: Projects
parent_type: CourseSection
parent_uid: 8388cfe3-4b2f-b7e7-0060-faf27a65e652
title: Role of Water in Accelerated Fracture of Fiber Optic Glass
uid: 25015f4f-2da1-f23e-6220-37f2a8145e3f
---

Group Members

*   Matthew Smith
*   Sophie Poizeau
*   Michiel Vanhoutte
*   Noémie Chocat

Image removed due to copyright restrictions.  
Please see: [https://web.archive.org/web/20121213052722/http://www.rtcfiber.com/layout/multiflex3/images/fiber-optics.jpg](https://web.archive.org/web/20121213052722/http://www.rtcfiber.com/layout/multiflex3/images/fiber-optics.jpg)

References
----------

Kurkjian, C. R., J. T. Krause, and M. J. Matthewson. "Strength and Fatigue of Silica Optical Fibers." _Journal of Lightwave Technology_ 7 (1989): 1360-1370.

The above review article is a thorough review of the mechanics of silica optical fibers, but it was published in 1989. Here is a more recent but less focused review, in case 1989 is not sufficiently recent:

Suhir, E. "Fiber Optic: Structural Mechanics and Nanotechnology Based New Generation of Fiber Coatings." _Proceedings of the SPIE_ 6126 (2006): 612606.

Mauro do Nascimento, E., and C. M. Lepienski. "Mechanical Properties of Optical Glass Fibers Damaged by Nanoindentation and Water Ageing." _Journal of Non-Crystalline Solids_ 352 (2006): 3556-3560.

Michalske, T. A., and B. C. Bunker. "Slow Fracture Model Based on Strained Silicate Structures." _Journal of Applied Physics_ 56 (1984): 2686-2693.

Wiki Assignments
----------------

{{% resource_link 3a387a6b-39e2-cd9c-b822-0a782266c9fc "Problem Set 2" %}}

a) What are the (short-range ordered) structures and elastic moduli of E-glass (aluminum-barium borosilicate glass) and silica glass in the bulk form?

b) Would you expect the stiffness of these two types of glass to change as the physical dimensions were reduced to the diameters typical of current (2008) fiber optic applications? How about for nanoscale fibers? Why or why not? See also Silva, et al.

c) State the Cij matrix you feel best captures the elastic constants of these glasses, and justify your answer in terms of the material structure.

d) Kurkjian, et al. noted that Sakaguchi had intentionally added dust particles to increase the failure stress of such glass fibers. What would the impact on isotropic elastic properties be for the fibers Sakaguchi created, for the sizes and volume fractions of particles he used?

{{% resource_link 7a726529-af2d-9cbc-1e3c-5a8713c68f3c "Problem Set 3" %}}

(b) Explain the physical mechanisms and mechanical consequences of aging in such fiber optic silica.

(c) Explain how do Nascimento and Lepienski calculated the fracture stress for glasses subjected to Berkovich indentation in Table 1. What was the point of using the indenter in this experiment? If they were instead to indent the fiber sufficiently to attain the fracture stress by loading the fiber surface with a Berkovich diamond indenter, state the corresponding indentation loads and depths for the pristine and maximally aged fibers.

(d) Graphically represent a cross-sectional view of this proposed fracture stress experiment on the fibers, considering the relative lengthscales of the fiber, the depth of indentation corresponding to fracture noted in your calculations for (c), and the finite radius of diamond Berkovich indenter probes.

{{% resource_link cfc8dbfe-c5ea-42c0-1ec5-186c1827e0c8 "Problem Set 5" %}}

(b) Michalske predicted that water molecules assisted bond breaking in silica long before it was observed directly in atomistic simulations. In his 1984 paper, Fig. 6 is a little hard to understand at first. Make this the inset in a larger figure that shows a macroscopic crack, the direction of loading to open that crack in Mode I, and the direction of propagation of that crack.

(c) Explain chemically assisted fracture so that anyone in 3.22 would understand it, using Michalske's Fig. 7 type graphics to illustrate the interaction of water with silica at the molecular level.

(d) Michalske's argument necessarily implies that the amount of chemical in the environment affects the speed of crack growth. Assume an initial, through-thickness crack of width 150 nm at the surface of a sheet of silica that is 1 cm thick. The crack is under Mode I loading. From Michalske's Fig. 2, how long would it take for that crack to grow another 150 nm under an applied stress of 100 MPa in an environment of 100% water?

(e) At a partial pressure of 50%, how many water molecules would be sitting on the initial crack faces?

Final Presentation
------------------

"Water-ageing of Silica Optical Fibers." ({{% resource_link a847b0ac-e72c-c9ab-b30f-7e5810ed650d "PDF" %}})

{{% resource_link d2c4d382-2bf8-b124-ef19-84d129bb758e "Plasticity and fracture of microelectronic thin films/lines" %}}  
{{% resource_link 6bc9399e-31b7-554b-381b-94e738195a04 "Effects of multidimensional defects on III-V semiconductor mechanics" %}}  
{{% resource_link 4240da7f-1fee-9884-d011-d970176515dd "Defect nucleation in crystalline metals" %}}  
Role of water in accelerated fracture of fiber optic glass | {{% resource_link 3a387a6b-39e2-cd9c-b822-0a782266c9fc "Problem Set 2" %}} | {{% resource_link 7a726529-af2d-9cbc-1e3c-5a8713c68f3c "Problem Set 3" %}} | {{% resource_link cfc8dbfe-c5ea-42c0-1ec5-186c1827e0c8 "Problem Set 5" %}}  
{{% resource_link 346f07bc-3b08-58de-3e3b-aa79c2ae2dff "Carbon nanotube mechanics" %}}  
{{% resource_link dcc910e4-d520-5d4c-d99d-97436ce9b436 "Superelastic and superplastic alloys" %}}  
{{% resource_link 2bee5861-4835-4007-19c7-b55fc641dd04 "Mechanical behavior of a virus" %}}  
{{% resource_link fec2f6e3-d5f7-3aff-9e49-9fe0cd9ac6f0 "Effects of radiation on mechanical behavior of crystalline materials" %}}

File: content/pages/projects/iii_v_2.md
---
content_type: page
learning_resource_types:
- Projects
ocw_type: CourseSection
parent_title: Projects
parent_type: CourseSection
parent_uid: 8388cfe3-4b2f-b7e7-0060-faf27a65e652
title: Effects of Multidimensional Defects on III-V Semiconductor Mechanics - Problem
  Set 2
uid: 4004d0a3-e09b-c1eb-db08-0be15d73640b
---

_(a) Draw the crystal structure of GaAs, and a separate graphic which is the closest-packed plane and direction on that plane. Discuss the major differences in this structure, as compared to Si._

{{< resource "1e4cdc8e-2c64-516a-a872-8d3b7baaba13" >}}

GaAs Zinc-Blende Structure \[[1](#ref)\]

Image removed due to copyright restrictions.

Please see: [http://www-vrl.umich.edu/project2/miller/111plane.JPG](http://www-vrl.umich.edu/project2/miller/111plane.JPG)

GaAs closest packed direction and plane \[[2](#ref)\]

{{< resource "512d991d-2d77-2179-3978-898a4009c723" >}}

Silicon Diamond Structure \[[1](#ref)\]

The GaAs structure is a zincblende structure whose basis consists of two different atoms, gallium and arsenic. Silicon has a similar structure except that it has a one atom basis, which is Silicon. This implies the GaAs structure does not have inversion symmetry whereas the silicon structure does. In addition, in GaAs, "the electron clouds \[tend\] to shift towards the Arsenide atoms, and results in a dipole moment along the \[111\] axis" \[[3](#ref)\]; the material exhibits piezoelectric characteristic similar to quartz. The zinc blende structure also offers alternating (111) Gallium and Arsenic planes resulting in very different properties depending on the surface-terminating plane. The asymmetry also results in such properties as hardness, anisotropy, and different dislocation velocities. \[[3](#ref)\]

_(b) From the data provided in Hjort's Table 1 \[_[_3_](#ref)_\], determine the Poisson's ratio of GaAs, as compared to Si and AlAs. Discuss comparison of these predictions with experimentally reported values of ν, from open literature and databases such as matweb.com._

  
 

Image removed due to copyright restrictions. Please see Table 1 in \[[3](#ref)\].

  
 

The Poisson's ratio (ν) calculated (by taking the ratio -S{{< sub "12" >}}/S{{< sub "11" >}} , values of which are given in table 1) for GaAs, Si, and AlAs are respectively 0.3162, 0.2727, and 0.325. Thus we find that the Poisson's ratio for AlAs > GaAs > Si. From literature, the Poisson's ratio for bulk GaAs is 0.31 \[[4](#ref)\], for Si it ranges between 0.22 for bulk isotropic, and 0.27 for \<111> crystalline Si \[[4](#ref)\], and 0.328 for AlAs \[[5](#ref)\]. The calculated values are in close agreement with the values got from literature.

_(c) Hjort's Fig. 2 \[[3](#ref)\] seems to indicate a different number of independent elastic constants than your crystal structure in (a) would suggest; explain. (It's a simple explanation.)_

  
 

Image removed due to copyright restrictions. Please see Fig. 2 in \[[3](#ref)\].

  
 

As expected, the matrix in Fig. 2 shows three independent elastic constants, C{{< sub "11" >}}, C{{< sub "12" >}} and C{{< sub "44" >}} . However, this matrix has 9x9 elements because it also accounts for the interactions between the mechanical and electromagnetic fields. It displays the relationship between orientation, piezoelectricity, d, and dielectricity, ε and the corresponding responses: S{{< sup "E" >}} as the mechanical response to a mechanical force, d{{< sup "T" >}} as the mechanical response to an electric field, d as the electrical response to a mechanical force and finally ε{{< sup "S" >}} as the electrical response to an electrical field.

_(d) Based on your analysis of GaAs elastic anisotropy, explain (graphically and/or text) which film orientation you would aim to achieve to create GaAs films or wafers that would be maximally resistant to bending._

  
 

Image removed due to copyright restrictions. Please see Fig. 3a in \[[3](#ref)\].

  
 

To resist bending, we want to choose the orientation with the highest Young's elastic modulus. This is the \<111>, as can be seen in Fig. 3a and in our calculations, attached. ({{% resource_link b4aa4055-0246-fd1a-1fa9-5a66a41a1c36 "PDF" %}})

However, it is important to understand the exact orientation of this the (111) planes with respect to film-substrate interface, which would minimize bending. To do so let us first look at a bi-material strip as shown in the figure below. The two materials can be characterized by different elastic moduli, and thus will exhibit different strains under the same state of stress. This leads to the bending of the strip to incorporate this difference, as understood more clearly by the figure.

{{< resource "2b4698e5-0216-9141-54d7-d242d31df172" >}}

Effect of the introduction of stresses on a bi-material strip.

For a GaAs film on a substrate (of a different material, and thus different elastic modulus, usually much greater), the lattice-mismatch, or a change of environment temperature, etc., generates stresses oriented parallel to the plane of the interface, leading to bending of the thin film, as described above. Also, the elastic modulus of the substrates used, is generally greater than that of the thin film (for example, sapphire, a commonly adopted substrate, has a Young's Modulus of 400 GPa \[[6](#ref)\]). Thus, in order to resist bending, it is desired to have the generated stresses experience maximum stiffness. Hence, the (111) planes (greatest modulus) should be oriented such that the normal to these **planes** are parallel to the generated stresses (in the plane of the interface).

{{< anchor "ref" >}}{{< /anchor >}}References
---------------------------------------------

\[1\] [Wikimedia Commons](http://commons.wikimedia.org/wiki/Main_Page).

\[2\] [Miller Indices in VRML](http://www-vrl.umich.edu/project2/miller/index.html).

\[3\] Hjort, Klas, Jan Soderkvist, and Jan-Ake Schweitz. "Gallium Arsenide as a Mechanical Material." _Journal of Micromechanics and Microengineering_ 4 (1994): 1-13.

\[4\] [MEMSnet](http://www.memsnet.org/jobs/).

\[5\] Leavitt, R. P., and F. J. Towner. "Determination of the Lattice Parameter and Poisson Ratio for AlAs via High-resolution x-ray-Diffraction Studies of Epitaxial Films." _Physical Review B_ 48 (1993): 9154-9157.

\[6\] Moody, N. R., et al. "Substrate Composition Effects on the Interfacial Fracture of Tantalum Nitride Films." _Journal of Materials Research_ 14 (June 1999): 2306-2313.

  
  
 

{{% resource_link d2c4d382-2bf8-b124-ef19-84d129bb758e "Plasticity and fracture of microelectronic thin films/lines" %}}  
{{% resource_link 6bc9399e-31b7-554b-381b-94e738195a04 "Effects of multidimensional defects on III-V semiconductor mechanics" %}} | Problem Set 2 | {{% resource_link 8233726e-d8fe-061c-b415-6a97ebaf13a4 "Problem Set 3" %}} | {{% resource_link 3e7072d8-b2a1-1647-db86-2d7ac5cd83fa "Problem Set 5" %}}  
{{% resource_link 4240da7f-1fee-9884-d011-d970176515dd "Defect nucleation in crystalline metals" %}}  
{{% resource_link 25015f4f-2da1-f23e-6220-37f2a8145e3f "Role of water in accelerated fracture of fiber optic glass" %}}  
{{% resource_link 346f07bc-3b08-58de-3e3b-aa79c2ae2dff "Carbon nanotube mechanics" %}}  
{{% resource_link dcc910e4-d520-5d4c-d99d-97436ce9b436 "Superelastic and superplastic alloys" %}}  
{{% resource_link 2bee5861-4835-4007-19c7-b55fc641dd04 "Mechanical behavior of a virus" %}}  
{{% resource_link fec2f6e3-d5f7-3aff-9e49-9fe0cd9ac6f0 "Effects of radiation on mechanical behavior of crystalline materials" %}}

File: content/pages/projects/iii_v_3.md
---
content_type: page
learning_resource_types:
- Projects
ocw_type: CourseSection
parent_title: Projects
parent_type: CourseSection
parent_uid: 8388cfe3-4b2f-b7e7-0060-faf27a65e652
title: Effects of Multidimensional Defects on III-V Semiconductor Mechanics - Problem
  Set 3
uid: 8233726e-d8fe-061c-b415-6a97ebaf13a4
---

_(b) Why do Yonenaga, et al. \[[1](#ref)\] claim that understanding of dislocation dynamics is relevant to GaAsP studies (basic science and applications)? Please do not restate their arguments, but rather justify them through a more detailed analysis than they could consider in a paper intro._

An understanding of dislocation dynamics is extremely important for understanding the GaAsP system. First of all, it is very important to understand the dynamics of dislocations because they contribute to basic science and help verify theory.

From an engineering perspective, dislocation dynamics also pervade many aspects of GaAsP device processing and operation. Dislocations can act as electronic recombination sites for electrons and holes as well as short circuit channels. Thus, they must be minimized in the active regions of a GaAsP device. Device operation often results in a temperature increase, which activates diffusion processes. Dislocations which were not active at "normal" room temperatures, may all of a sudden be activated and climb at higher temperatures, under driving forces such as the stress fields from neighboring dislocations, leading to device degradation, as stated in Yonenaga, et al. \[[1](#ref)\] Understanding dislocations is also important during processing, as device processing often subjects materials to high temperatures and therefore activates diffusion processes such as climb.

Dislocations are also important for the substrate. If a GaAsP single crystal could be used as a substrate, dislocations are important because any dislocation that terminates on the substrate frontside surface will extend into epitaxially grown device regions and affect device operation. As the dislocation density also affects material strength, it is important to understand dislocation dynamics in order to engineer strong substrates that are resistant to mechanical deformation, especially bow. If GaAsP single crystals are not used (which is more often the case due to cost considerations and the difficulty in fabricating single crystal GaAsP) and a graded buffer on GaAs or Si is employed for the substrate, dislocation dynamics are just as critical. Lattice mismatch induces dislocations which, as mentioned, will affect device performance if they extend into the active region of the device.

_(c) Compare the observed GaP, GaAsP and GaAs critical shear stress (followed by a sharp drop in applied stress in Yonenaga's Fig. 1 \[[1](#ref)\]) to the corresponding theoretical shear strength of these materials, and discuss possible reasons for the relative discrepancies between theoretical and experimentally observed values among these three compounds._

There is a large discrepancy between the theoretical and experimental critical shear stresses. The shear moduli of GaAs and GaP are 32.85 GPa and 39.2 GPa, respectively. The theoretical critical shear stresses, approximately G/2 (or G/10 depending on the model used) are therefore 16.425 GPa (or 3.285 GPa) and 18.6 GPa (or 3.92 GPa) respectively. For GaAsP, which is an alloy of GaAs and GaP, we could expect an intermediate theoretical critical shear stress. Yonenaga, however, reports much lower critical shear stress, on the order of MPa for all three materials. The upper yield stresses are approximately 17.5 MPa, 12.5 MPa and 4 MPa for GaP, GaAsP and GaAs whereas the lower yield stresses are 11 MPa, 11.5 MPa and 3 MPa for the three materials. The discrepancy between the theoretical and actual critical shear stress can be attributed to dislocation motion. The theoretical shear stress assumes a perfect crystal and during shear, bonds along one atomic plane break and the atoms must overcome a potential barrier in order to align with and form bonds with the next row of atoms. However, in actuality, shear is caused by dislocation motion, which requires much less energy. Thus, the actual critical shear stress is orders of magnitude lower than the theoretical.

_(d) Given the stated impurity concentrations for the compounds considered by Yonenaga, et al. \[[1](#ref)\], determine the maximum (average) glide distance a dislocation would require to encounter a point defect._

Consider a volume, say V cm{{< sup "3" >}}, of the material.

Let the impurity concentration be x cm{{< sup "\-3" >}} .

Thus, the number of impurity atoms in the referred volume = V \* x

Assuming that the impurity atoms are homogeneously distributed in the crystal, studying the impurity distribution along a single dimension,

Considered Length = V{{< sup "(1/3)" >}}

Number of impurity atoms = (V \* x){{< sup "(1/3)" >}}

Average spacing between the impurity atoms along that length = (Considered Length) / (Number of impurity atoms) = x{{< sup "(-1/3)" >}} = L cms

For GaAs, with a Si impurity concentration of 10{{< sup "16" >}} cm{{< sup "\-3" >}}, L = 4.64 \* 10{{< sup "\-6" >}} cm

For GaP, with a S impurity concentration of 3.3\*10{{< sup "17" >}} cm{{< sup "\-3" >}}, L = 1.44 \* 10{{< sup "\-6" >}} cm

This is the maximum distance a dislocation needs to glide before encountering an impurity atom. Hence, the average distance a dislocation needs to glide before encountering an impurity atom = L/2.

It should be understood that we have assumed that in gliding through this distance, a dislocation does not encounter another dislocation first, that is, the average spacing between the dislocations is greater than L. However this can be easily seen from the fact that the density of the grown-in dislocations, in both GaAs and GaP, is about 10{{< sup "6" >}} cm{{< sup "\-2" >}} . From the definition of dislocation density, this is the number of dislocations per unit area. In other words, when you take a cross section of a plane perpendicular to dislocation length direction, then you see 10{{< sup "6" >}} dots uniformly distributed in that plane. So average spacing between two neighboring dislocations would be 1/(10{{< sup "6" >}} ){{< sup "0.5" >}} = (10){{< sup "\-3" >}} cm. Thus, the avg distance between to dislocations is orders of magnitude higher than the avg distance between 2 impurities. In all probability, a dislocation would encounter 2 impurities before it encounters another dislocation.

{{< anchor "ref" >}}{{< /anchor >}}Reference
--------------------------------------------

\[1\] Yonenaga, Ichiro, Koji Sumino, Gunzo Izawa, Hisao Watanabe, and Junji Matsui. "Mechanical Property and Dislocation Dynamics of GaAsP Alloy Semiconductor." _Journal of Materials Research_ 4 (March/April 1989): 361-365.

  
  
 

{{% resource_link d2c4d382-2bf8-b124-ef19-84d129bb758e "Plasticity and fracture of microelectronic thin films/lines" %}}  
{{% resource_link 6bc9399e-31b7-554b-381b-94e738195a04 "Effects of multidimensional defects on III-V semiconductor mechanics" %}} | {{% resource_link 4004d0a3-e09b-c1eb-db08-0be15d73640b "Problem Set 2" %}} | Problem Set 3 | {{% resource_link 3e7072d8-b2a1-1647-db86-2d7ac5cd83fa "Problem Set 5" %}}  
{{% resource_link 4240da7f-1fee-9884-d011-d970176515dd "Defect nucleation in crystalline metals" %}}  
{{% resource_link 25015f4f-2da1-f23e-6220-37f2a8145e3f "Role of water in accelerated fracture of fiber optic glass" %}}  
{{% resource_link 346f07bc-3b08-58de-3e3b-aa79c2ae2dff "Carbon nanotube mechanics" %}}  
{{% resource_link dcc910e4-d520-5d4c-d99d-97436ce9b436 "Superelastic and superplastic alloys" %}}  
{{% resource_link 2bee5861-4835-4007-19c7-b55fc641dd04 "Mechanical behavior of a virus" %}}  
{{% resource_link fec2f6e3-d5f7-3aff-9e49-9fe0cd9ac6f0 "Effects of radiation on mechanical behavior of crystalline materials" %}}
