Repository: cchudzicki-ocw-testing/3.22-spring-2008

File: content/pages/projects/thinfilms_2.md
---
content_type: page
learning_resource_types:
- Projects
ocw_type: CourseSection
parent_title: Projects
parent_type: CourseSection
parent_uid: 8388cfe3-4b2f-b7e7-0060-faf27a65e652
title: Plasticity and Fracture of Microelectronic Thin Films/Lines - Problem Set 2
uid: 18f53477-73f8-8b4d-a912-b104d6509167
---

_(a) Miller, et al. \[[1](#ref)\] noted the use of wafer curvature to infer stresses within thin films such as SOI. Derive the stress-curvature relationship given in Eq. 1, also known as the Stoney formula in the thin-film limit._

See the definitions of the symbols in Fig. 1, where l is the cantilever length. L is the arc length after bending, α is its corresponding center angle. θ is the angle between the original length and the bended length. R is the radius of the arch L. From the geometry

{{< resource 053635d9-935a-1621-4659-1bce93f194d8 "" >}}

Relations we know:

θ + β = π/2

2 β + α = π

thus α = 2θ

On the other hand, in the right-angle triangle l L δ

l{{< sup "2" >}} + δ{{< sup "2" >}} = L{{< sup "2" >}}

In the limitation that δ\<\<L, θ = δ/L

The length of the arch L corresponds to an center angle of α by

α = L/R

thus κ = 1/R = α/L = 2θ/L = 2δ/L{{< sup "2" >}} = 2δ/(l{{< sup "2" >}} + δ{{< sup "2" >}})

_(b) Graphically represent the structure of Si in SOI, at the unit cell and micrometer-scale level, and separately indicate the closest packed plane and direction in that plane for this structure._

At the unit cell scale level, Si has diamond structure. The unit cell is FCC, with Si atoms filling half the tetrahedron interstitial sites. The closest packed plane is {111}, and the closest packed direction in this plane is plane is \<110>.

{{< resource dd25679f-3ce8-7eee-4e6e-c59184ad5cea "" >}}

At micrometer-scale level, silicon thin film is single crystalline, with (100) oriented normal to the surface. SiO{{< sub "2" >}} is amorphous. The substrate can be single silicon wafer, sapphire, etc.

{{< resource 76bd708e-1e64-eba3-6df8-5ce7a138ddb2 "" >}}

_(c) During wafer bonding, blisters can occur at the wafer interfaces (Celler, Fig. 9 \[[2](#ref)\]). State the full tensorial stress state at the location of such a blister, and quantify the strains you would expect to correspond to this state in the adjacent Si._

Image removed due to copyright restrictions. Please see Fig. 9 in \[[2](#ref)\].

1\. We use a sphere to simulate the blister as in Fig. 1.

{{< resource ececcfad-ebc7-9744-c96d-6b56ef505401 "" >}}

2\. The stress within the film equals σ.

3\. In the Smart Cut process, the thickness of the blister is relatively small compared to the radius of curvature of the blister. Therefore, we can use thin-wall approximation to approach this problem.

Stress:

  
 

{{< resource 33294c80-0656-30b1-dd2d-3ff727d09a08 "" >}}

  
 

From Fig. 2,

P = pressure in the blister

R = radius of curvature of the blister

t = film thickness

  
 

{{< resource 8d8cff3f-e321-e6d9-ef5b-0988febc1a39 "" >}}

  
 

4\. Radius of curvature of the blister:

  
 

{{< resource 4b1fda6a-8f69-e529-dd4d-901d24ce7f4d "" >}}

  
 

From Fig. 3,

_a_ = radius of the circular base of the blister

_h_ = height at the center of the blister

  
 

{{< resource d6b50158-cea3-a575-90e0-aec32bd11001 "" >}}

  
 

5\. Strain:

Before forming a blister, the profile of the film is along X{{< sub "L" >}}X{{< sub "R" >}} in Fig. 3. However, after forming a blister, the film profile is along X{{< sub "L" >}}X{{< sub "H" >}}X{{< sub "R" >}}. Therefore, the length of film along x or y direction is stretched from |X{{< sub "L" >}}X{{< sub "R" >}}| to |X{{< sub "L" >}}X{{< sub "H" >}}X{{< sub "R" >}}|. As a result, the strain along x or y direction is

  
 

{{< resource e866e477-ccf5-8cbc-823c-94b9b90271b2 "" >}}

  
 

6\. Stress state:

{{< resource 5ec5b174-7a80-d054-208a-259e53e44c64 "" >}}

7\. Strain state:

{{< resource 981b96d6-27aa-7fe6-c5a5-5db3c37566aa "" >}}

ν = Poisson's ratio of the film

E = elastic modulus of the film

For instance, a = 1000 nm; h = 40 nm; ν = 0.16 \[[3](#ref)\]

  
 

{{< resource 367ecb3a-ab46-c015-c85e-df36acafc6f5 "" >}}

{{< anchor "ref" >}}{{< /anchor >}}References
---------------------------------------------

\[1\] Miller, David C., Brad L. Boyce, Michael T. Dugger, Thomas E. Buchheit, and Ken Gall. "Characteristics of a Commercially Available Silicon-on-Insulator MEMS Materials." _Sensors and Actuators A_ 138 (2007): 130-144.

\[2\] Celler, G. K., and Sorin Cristoloveanu. "Frontiers of Silicon-on-Insulator." _Journal of Applied Physics_ 93 (May 1, 2003): 4955-4978.

\[3\] Piatkowska, A., G. Gawlik, and J. Jagielski. "AFM Studies of Hydrogen Implanted Silicon." _Applied Surface Science_ 141 (March 1999): 333-338.

  
  
 

{{% resource_link d2c4d382-2bf8-b124-ef19-84d129bb758e "Plasticity and fracture of microelectronic thin films/lines" %}} | Problem Set 2 | {{% resource_link 1cc6e515-e08d-3ae8-5946-4bd60d338299 "Problem Set 3" %}} | {{% resource_link c085c269-53e4-62fe-e9b1-2c684b93cd85 "Problem Set 5" %}}  
{{% resource_link 6bc9399e-31b7-554b-381b-94e738195a04 "Effects of multidimensional defects on III-V semiconductor mechanics" %}}  
{{% resource_link 4240da7f-1fee-9884-d011-d970176515dd "Defect nucleation in crystalline metals" %}}  
{{% resource_link 25015f4f-2da1-f23e-6220-37f2a8145e3f "Role of water in accelerated fracture of fiber optic glass" %}}  
{{% resource_link 346f07bc-3b08-58de-3e3b-aa79c2ae2dff "Carbon nanotube mechanics" %}}  
{{% resource_link dcc910e4-d520-5d4c-d99d-97436ce9b436 "Superelastic and superplastic alloys" %}}  
{{% resource_link 2bee5861-4835-4007-19c7-b55fc641dd04 "Mechanical behavior of a virus" %}}  
{{% resource_link fec2f6e3-d5f7-3aff-9e49-9fe0cd9ac6f0 "Effects of radiation on mechanical behavior of crystalline materials" %}}

File: content/pages/projects/thinfilms_3.md
---
content_type: page
learning_resource_types:
- Projects
ocw_type: CourseSection
parent_title: Projects
parent_type: CourseSection
parent_uid: 8388cfe3-4b2f-b7e7-0060-faf27a65e652
title: Plasticity and Fracture of Microelectronic Thin Films/Lines - Problem Set 3
uid: 1cc6e515-e08d-3ae8-5946-4bd60d338299
---

_(b) Nejhad, et al. \[[1](#ref)\] present an analysis of retained internal stresses, and an associated elastic analysis in Eq. (8). Justify the form of Eq. (8) in terms of crystal structure of the two film materials of interest, and the origin of the strain terms._

  
 

Image removed due to copyright restrictions. Please see Fig. 7 in \[[1](#ref)\].

  
 

Let us consider the two-film structure model above; we can refer to ZnO as material 1, and Si{{< sub "3" >}}N{{< sub "4" >}} as material 2.

{{< resource "f051e263-505f-6f39-b4a6-a95f9fe47aba" >}}

And as shown by the paper, we have the table below:

  
 

Table removed due to copyright restrictions. Please see Table 1 in \[[1](#ref)\].

  
 

We can separate the compliance matrix to two parts: the first one is related to the 1, 2, 3 dimension, and the other is related to the 4, 5, 6 dimension below:

For Si{{< sub "3" >}}N{{< sub "4" >}} as material 2,

{{< resource "00c9bebd-ea05-83de-e399-995fcaa36daf" >}}

For ZnO as material 1,

{{< resource "0495a885-d567-67fc-7abc-75ea973e6dc6" >}}

For the two-layer composite, we can predict that the matrix has the below form,

{{< resource "62838669-396d-3303-4cff-512241b150f3" >}}

Now we need to determine P, Q, J, L, K and M from the matrices of materials 1 and 2. Let us determine them one by one.

We set the volume fraction of material 1 as a and the volume fraction of material 2 as b.The equation is shown below,

{{< resource "245c5144-c056-27d4-999b-66996de075de" >}}

{{< resource "4896e52d-3672-be4d-bc93-5301aaa5d9fc" >}}

{{< resource "7629f159-7964-c8f4-5d1d-db0ec5042f8c" >}} = extrinsic strain = thermal strain in this work

{{< resource "8f9bd21e-be77-d557-fdb9-8b2f7ebd307e" >}} = intrinsic strain =

1.  dopants
2.  "atomic peening" which causes compressive stress
3.  microvoids which cause tensile stress
4.  gas entrapment which causes compressive stress
5.  shrinkage during process which causes tensile stress
6.  grain boundaries

_(c) After Eq. (10) \[[1](#ref)\], the authors state that there are so many contributors of intrinsic strain that it is difficult to consider them quantitatively. Rank-order the sources they list in terms of relative amount of stress contribution for this system, and justify your answer._

The contributors of intrinsic strain mentioned in the literature are:

1.  dopants
2.  "atomic peening" which causes compressive stress
3.  microvoids which cause tensile stress
4.  gas entrapment which causes compressive stress
5.  shrinkage during process which causes tensile stress
6.  grain boundaries

For this system, the Si{{< sub "3" >}}N{{< sub "4" >}} and ZnO films are deposited through PECVD.

Among the 6 contributors above;

1.  No dopants are introduced in the process of PECVD method, so this effect is very small.
2.  The "atomic peening" mechanism refers to the reflected neutral atoms bombarding the growing film at low sputtering pressures. The paper does not use sputtering method, so this effect is also small.
3.  Microvoids are caused by poor quality of film during process, which depends on the material, the environment, and the growth rate during PECVD.
4.  Since plasma (Ar, for example) is used in PECVD, it is very possible that gas will be entrapped in the film. Therefore this contribution is relatively significant.
5.  Shrinkage often happens in ceramics during sintering. There is no sintering in the process, so this contributor is small.
6.  For Si{{< sub "3" >}}N{{< sub "4" >}}, it is an amorphous film, so there are no grain boundaries. For ZnO, this effect is possible.

Integrating and rank-ordering all the effects, I get the conclusion below:

4 > 3 > 6 > 5 > 1 > 2

_(d) Determine the % of residual stress in terms of the tensile and compressive failure strength of these two film materials. In other words, how closely does the residual stress in films or lines approach the failure stress of the bulk forms of these same materials?_

Use the material properties give in Table I,

{{< resource "b59e55af-6bb0-984c-abf5-49aeaa53b667" >}}

Given that residual strain is 10{{< sup "\\-12" >}}

Substituting S matrix and residual strain into the residual stress tensor equation given above, we have residual stress,

{{< resource "f9eed9e7-63c4-a27a-38f1-a0c928d823d8" >}}

Provided yield stress of silicon nitride and zinc oxide is 900 and 412 MPa respectively.

Therefore, the residual stress is very small compared to the yield stress of silicon nitride or zinc oxide.

{{< anchor "ref" >}}{{< /anchor >}}Reference
--------------------------------------------

\[1\] Ghasemi-Nejhad, Mehrdad N., Chiling Pan, and Hongwei Feng. "Intrinsic Strain Modeling and Residual Stress Analysis for Thin-Film Processing of Layered Structures." _Journal of Electronic Packaging_ 125 (March 2003): 4-17.

  
  
 

{{% resource_link d2c4d382-2bf8-b124-ef19-84d129bb758e "Plasticity and fracture of microelectronic thin films/lines" %}} | {{% resource_link 18f53477-73f8-8b4d-a912-b104d6509167 "Problem Set 2" %}} | Problem Set 3 | {{% resource_link c085c269-53e4-62fe-e9b1-2c684b93cd85 "Problem Set 5" %}}  
{{% resource_link 6bc9399e-31b7-554b-381b-94e738195a04 "Effects of multidimensional defects on III-V semiconductor mechanics" %}}  
{{% resource_link 4240da7f-1fee-9884-d011-d970176515dd "Defect nucleation in crystalline metals" %}}  
{{% resource_link 25015f4f-2da1-f23e-6220-37f2a8145e3f "Role of water in accelerated fracture of fiber optic glass" %}}  
{{% resource_link 346f07bc-3b08-58de-3e3b-aa79c2ae2dff "Carbon nanotube mechanics" %}}  
{{% resource_link dcc910e4-d520-5d4c-d99d-97436ce9b436 "Superelastic and superplastic alloys" %}}  
{{% resource_link 2bee5861-4835-4007-19c7-b55fc641dd04 "Mechanical behavior of a virus" %}}  
{{% resource_link fec2f6e3-d5f7-3aff-9e49-9fe0cd9ac6f0 "Effects of radiation on mechanical behavior of crystalline materials" %}}

File: content/pages/projects/thinfilms_5.md
---
content_type: page
learning_resource_types:
- Projects
ocw_type: CourseSection
parent_title: Projects
parent_type: CourseSection
parent_uid: 8388cfe3-4b2f-b7e7-0060-faf27a65e652
title: Plasticity and Fracture of Microelectronic Thin Films/Lines - Problem Set 5
uid: c085c269-53e4-62fe-e9b1-2c684b93cd85
---

_(b) Silicon on insulator delamination can be modeled by fracture between two dissimilar interfaces: Si and SiO{{< sub "2" >}}, for example. Assume that the interface blister you considered earlier is now an initial crack at the interface, and compute the fracture stress required to delaminate the film under Mode I loading. You can cite any required properties to implement a simple fracture theory such as Griffith's._

Image removed due to copyright restrictions. Please see Fig. 9 in \[[5](#ref)\], with the dimensions a (width of the crack) and t (length of the crack) marked.

  
 

{{< resource 6d9d876c-3745-8f91-1a50-9abdaceae269 "thinfilms_5_1.jpg" >}}

_(c) In section 4 of the Frontiers paper \[[5](#ref)\], the authors discuss Bruel's innovation as leading to the realization that fracture could be induced by shearing. What kind of mode of loading is this, and will the stress required to initiate fracture for a given material be lower in this mode than in Mode I?_

The crack propagating in the direction normal to the shear stress, so the load is Mode III.

The stress required to initiate fracture for a given material will be higher in this mode than in Mode I. Mode I fracture is preceded only by linear elastic deformation. Mode III fracture is preceded by macroscopic yielding. The G{{< sub "c" >}} values (fracture toughness) for Mode III fracture are typically higher than for Mode I and Mode II fracture as a result of increased crack tip blunting (which raises ρ) and greater values of ε.

{{< anchor "ref" >}}{{< /anchor >}}References
---------------------------------------------

\[1\] Tong, Q.-Y., Q. Gan, G. Hudson, G. Fountain, and P. Enquist. "Low-Temperature Hydrophobic Silicon Wafer Bonding." _Applied Physics Letters_ 83 (8 December 2003): 4767-4769.

\[2\] Asay, David B., and Seong H. Kim. "Effects of Adsorbed Water Layer Structure on Adhesion Force of Silicon Oxide Nanoasperity Contact in Humid Ambient." _Journal of Chemical Physics_ 124 (2006): 174712.

\[3\] Tu, Yuhai, and J. Tersoff. "Structure of the Silicon-Oxide Interface." _Thin Solid Films_ 400 (2001): 95-100.

\[4\] [MatWeb](http://www.matweb.com/).

\[5\] Celler, G. K., and Sorin Cristoloveanu. "Frontiers of Silicon-on-Insulator." _Journal of Applied Physics_ 93 (May 1, 2003): 4955-4978.

\[6\] Henley, F. J., and N. W. Cheung. "Method for Controlled Cleaving Process." U.S. Patent No. 6,033,974.

\[7\] Courtney. _Mechanical Behavior of Materials_. 2nd ed. Long Grove, IL: Waveland Press Inc, 2005. ISBN: 9781577664253.

  
  
 

{{% resource_link d2c4d382-2bf8-b124-ef19-84d129bb758e "Plasticity and fracture of microelectronic thin films/lines" %}} | {{% resource_link 18f53477-73f8-8b4d-a912-b104d6509167 "Problem Set 2" %}} | {{% resource_link 1cc6e515-e08d-3ae8-5946-4bd60d338299 "Problem Set 3" %}} | Problem Set 5  
{{% resource_link 6bc9399e-31b7-554b-381b-94e738195a04 "Effects of multidimensional defects on III-V semiconductor mechanics" %}}  
{{% resource_link 4240da7f-1fee-9884-d011-d970176515dd "Defect nucleation in crystalline metals" %}}  
{{% resource_link 25015f4f-2da1-f23e-6220-37f2a8145e3f "Role of water in accelerated fracture of fiber optic glass" %}}  
{{% resource_link 346f07bc-3b08-58de-3e3b-aa79c2ae2dff "Carbon nanotube mechanics" %}}  
{{% resource_link dcc910e4-d520-5d4c-d99d-97436ce9b436 "Superelastic and superplastic alloys" %}}  
{{% resource_link 2bee5861-4835-4007-19c7-b55fc641dd04 "Mechanical behavior of a virus" %}}  
{{% resource_link fec2f6e3-d5f7-3aff-9e49-9fe0cd9ac6f0 "Effects of radiation on mechanical behavior of crystalline materials" %}}

File: content/pages/projects/thinfilms_home.md
---
content_type: page
learning_resource_types:
- Projects
ocw_type: CourseSection
parent_title: Projects
parent_type: CourseSection
parent_uid: 8388cfe3-4b2f-b7e7-0060-faf27a65e652
title: Plasticity and Fracture of Microelectronic Thin Films/Lines
uid: d2c4d382-2bf8-b124-ef19-84d129bb758e
---

Group Members

*   Xing Sheng
*   Liang-Yi Chang
*   Hang Yu
*   Lin Jia

References
----------

Celler, G. K., and Sorin Cristoloveanu. "Frontiers of Silicon-on-Insulator." _Journal of Applied Physics_ 93 (May 1, 2003): 4955-4978.

Miller, David C., Brad L. Boyce, Michael T. Dugger, Thomas E. Buchheit, and Ken Gall. "Characteristics of a Commercially Available Silicon-on-Insulator MEMS Materials." _Sensors and Actuators A_ 138 (2007): 130-144.

Ghasemi-Nejhad, Mehrdad N., Chiling Pan, and Hongwei Feng. "Intrinsic Strain Modeling and Residual Stress Analysis for Thin-Film Processing of Layered Structures." _Journal of Electronic Packaging_ 125 (March 2003): 4-17.

Wiki Assignments
----------------

{{% resource_link 18f53477-73f8-8b4d-a912-b104d6509167 "Problem Set 2" %}}

(a) Miller, et al. noted the use of wafer curvature to infer stresses within thin films such as SOI. Derive the stress-curvature relationship given in Eq. 1, also known as the Stoney formula in the thin-film limit.

(b) Graphically represent the structure of Si in SOI, at the unit cell and micrometer-scale level, and separately indicate the closest packed plane and direction in that plane for this structure.

(c) During wafer bonding, blisters can occur at the wafer interfaces (Celler, Fig. 9). State the full tensorial stress state at the location of such a blister, and quantify the strains you would expect to correspond to this state in the adjacent Si.

{{% resource_link 1cc6e515-e08d-3ae8-5946-4bd60d338299 "Problem Set 3" %}}

(b) Nejhad, et al. present an analysis of retained internal stresses, and an associated elastic analysis in Eq. (8). Justify the form of Eq. (8) in terms of crystal structure of the two film materials of interest, and the origin of the strain terms.

(c) After Eq. (10), the authors state that there are so many contributors of intrinsic strain that it is difficult to consider them quantitatively. Rank-order the sources they list in terms of relative amount of stress contribution for this system, and justify your answer.

(d) Determine the % of residual stress in terms of the tensile and compressive failure strength of these two film materials. In other words, how closely does the residual stress in films or lines approach the failure stress of the bulk forms of these same materials?

{{% resource_link c085c269-53e4-62fe-e9b1-2c684b93cd85 "Problem Set 5" %}}

(b) Silicon on insulator delamination can be modeled by fracture between two dissimilar interfaces: Si and SiO{{< sub "2" >}}, for example. Assume that the interface blister you considered earlier is now an initial crack at the interface, and compute the fracture stress required to delaminate the film under Mode I loading. You can cite any required properties to implement a simple fracture theory such as Griffith's.

(c) In section 4 of the Frontiers paper, the authors discuss Bruel's innovation as leading to the realization that fracture could be induced by shearing. What kind of mode of loading is this, and will the stress required to initiate fracture for a given material be lower in this mode than in Mode I?

Final Presentation
------------------

"Plasticity and fracture of microelectronic thin films \[SOI - Silicon on Insulator.\]" ({{% resource_link 653f08fc-d4a9-c5fc-6cee-0c38fcfd02c8 "PDF" %}})

\- Plasticity and fracture of microelectronic thin films/lines | {{% resource_link 18f53477-73f8-8b4d-a912-b104d6509167 "Problem Set 2" %}} | {{% resource_link 1cc6e515-e08d-3ae8-5946-4bd60d338299 "Problem Set 3" %}} | {{% resource_link c085c269-53e4-62fe-e9b1-2c684b93cd85 "Problem Set 5" %}}  
\- {{% resource_link 6bc9399e-31b7-554b-381b-94e738195a04 "Effects of multidimensional defects on III-V semiconductor mechanics" %}}  
\- {{% resource_link 4240da7f-1fee-9884-d011-d970176515dd "Defect nucleation in crystalline metals" %}}  
\- {{% resource_link 25015f4f-2da1-f23e-6220-37f2a8145e3f "Role of water in accelerated fracture of fiber optic glass" %}}  
\- {{% resource_link 346f07bc-3b08-58de-3e3b-aa79c2ae2dff "Carbon nanotube mechanics" %}}  
\- {{% resource_link dcc910e4-d520-5d4c-d99d-97436ce9b436 "Superelastic and superplastic alloys" %}}  
\- {{% resource_link 2bee5861-4835-4007-19c7-b55fc641dd04 "Mechanical behavior of a virus" %}}  
\- {{% resource_link fec2f6e3-d5f7-3aff-9e49-9fe0cd9ac6f0 "Effects of radiation on mechanical behavior of crystalline materials" %}}
